Repository: dbrassard/Resistance-Welding-of-Thermoplastic-Composites-with-a-Nanocomposite-Heating-Element

# Source files for the article "Resistance Welding of Thermoplastic Composites with a Nanocomposite Heating Element"

This repository contains the LaTeX source code for the article *Resistance Welding of Thermoplastic Composites with a Nanocomposite Heating Element* published in **Composites Part B: Engineering**. 
The preprint version of this article is released under the **CC-BY-NC licence**. 
The published version is available at https://doi.org/10.1016/j.compositesb.2019.02.038

File: datafiles/resultats_SLS.csv
,,60,70,90,120
0.0,Average - Shear stress [MPa],,,,14.49
,S.D.  - Shear stress [MPa],,,,1.27
,Average welded area [\%],,,,85.13 
,S.D.  - Weld percentage [\%],,,,2.11 
1.0,Average - Shear stress [MPa],,,,12.96
,S.D.  - Shear stress [MPa],,,,4.42
,Average welded area [\%],,,,83.47 
,S.D.  - Weld percentage [\%],,,,7.39 
1.5,Average - Shear stress [MPa],16.41,18.61,15.50,19.56
,S.D.  - Shear stress [MPa],7.80,2.02,3.83,3.54
,Average welded area [\%],56.60 ,73.96 ,87.45 ,77.68 
,S.D.  - Weld percentage [\%],19.85 ,9.76 ,1.48 ,2.12

File: datafiles/350kW-120-10-150-3UD.csv (part 2 of 3)
0 Temps	1 Thermocouple 0	2 Thermocouple 1	3 Thermocouple 2	4 Thermocouple 3	5 Thermocouple 4	6 Pression	7 Force	8 Temps Magna Power	9 Voltage Magna Power	10 Courant Magna Power
1992,400	141,820	164,240	716,800	720,840	720,890	101,820	324,440	57,000	57,900	2,250
1992,600	141,940	164,340	716,850	720,840	720,900	101,820	324,600	57,000	57,900	2,250
1992,800	142,180	164,400	716,780	720,850	720,900	101,820	324,630	57,000	57,900	2,250
1993,000	142,440	164,440	716,710	720,860	720,880	101,820	324,510	57,000	57,900	2,250
1993,200	142,660	164,550	716,650	720,860	720,890	101,820	324,400	57,000	57,900	2,250
1993,400	142,900	164,900	716,760	720,870	720,910	101,820	324,290	58,000	57,900	2,250
1993,600	143,060	165,120	716,860	720,850	720,930	101,820	324,290	58,000	57,800	2,250
1993,800	143,340	165,260	716,800	720,860	720,920	101,820	324,350	58,000	57,800	2,250
1994,000	143,600	165,360	716,790	720,860	720,900	101,820	324,470	58,000	57,700	2,250
1994,200	143,760	165,500	716,880	720,870	720,900	101,820	324,370	58,000	57,800	2,250
1994,400	144,010	165,830	716,840	720,870	720,890	101,820	324,310	59,000	57,800	2,250
1994,600	144,310	166,010	716,950	720,870	720,880	101,820	324,180	59,000	57,800	2,250
1994,800	144,550	166,180	716,960	720,880	720,900	101,820	324,160	59,000	57,800	2,250
1995,000	144,680	166,270	716,930	720,880	720,890	101,820	324,140	59,000	57,900	2,250
1995,200	144,830	166,350	716,860	720,880	720,890	101,820	324,060	59,000	57,900	2,250
1995,400	145,200	166,600	716,770	720,880	720,910	101,820	323,950	60,000	57,900	2,250
1995,600	145,500	166,850	716,780	720,870	720,910	101,820	323,760	60,000	57,900	2,250
1995,800	145,640	167,070	716,820	720,860	720,900	101,820	323,780	60,000	57,900	2,250
1996,000	145,790	167,180	716,840	720,860	720,910	101,820	323,770	60,000	58,000	2,250
1996,200	146,100	167,250	716,890	720,860	720,920	101,820	323,810	60,000	58,000	2,250
1996,400	146,430	167,440	716,920	720,850	720,900	101,820	323,860	60,000	57,900	2,250
1996,600	146,580	167,570	716,790	720,860	720,910	101,820	323,840	61,000	57,900	2,250
1996,800	146,720	167,820	716,830	720,870	720,920	101,810	323,900	61,000	57,800	2,250
1997,000	146,980	168,010	716,940	720,870	720,900	101,820	323,940	61,000	57,800	2,250
1997,200	147,310	168,130	716,820	720,870	720,900	101,820	323,920	62,000	57,900	2,250
1997,400	147,550	168,280	716,810	720,830	720,930	101,820	323,660	62,000	57,800	2,250
1997,600	147,670	168,390	716,900	720,850	720,920	101,820	323,770	62,000	57,800	2,250
1997,800	148,000	168,580	716,880	720,870	720,920	101,820	323,700	62,000	57,800	2,250
1998,000	148,260	168,800	716,910	720,880	720,910	101,810	323,540	62,000	57,800	2,250
1998,200	148,410	168,950	717,030	720,860	720,910	101,810	323,610	63,000	58,000	2,250
1998,400	148,590	169,140	717,020	720,870	720,920	101,790	323,700	63,000	58,000	2,250
1998,600	148,810	169,230	717,010	720,870	720,890	101,770	323,560	63,000	57,900	2,250
1998,800	149,110	169,400	716,990	720,860	720,900	101,800	323,410	63,000	57,900	2,250
1999,000	149,350	169,570	716,960	720,860	720,910	101,810	323,240	63,000	57,900	2,250
1999,200	149,470	169,830	716,970	720,870	720,930	101,810	323,180	63,000	57,900	2,250
1999,400	149,700	170,030	716,970	720,860	720,920	101,820	323,180	64,000	57,900	2,250
1999,600	149,900	170,110	717,010	720,870	720,930	101,820	323,250	64,000	57,800	2,250
1999,800	150,210	170,190	717,030	720,870	720,920	101,810	323,290	64,000	57,800	2,250
2000,000	150,390	170,320	717,030	720,880	720,900	101,810	323,280	64,000	57,800	2,250
2000,200	150,500	170,520	717,040	720,870	720,900	101,800	323,030	64,000	57,800	2,250
2000,400	150,920	170,890	716,980	720,840	720,900	101,780	322,640	65,000	57,800	2,250
2000,600	151,080	170,990	717,010	720,860	720,920	101,770	322,210	65,000	57,800	2,250
2000,800	151,290	171,070	717,020	720,860	720,910	101,760	322,150	65,000	57,800	2,250
2001,000	151,390	171,130	717,040	720,890	720,910	101,700	322,140	65,000	57,800	2,250
2001,200	151,520	171,230	717,040	720,880	720,900	101,720	322,040	65,000	57,800	2,250
2001,400	151,870	171,450	717,090	720,870	720,900	101,740	321,920	66,000	57,800	2,250
2001,600	152,140	171,670	717,040	720,870	720,900	101,740	321,880	66,000	57,600	2,250
2001,800	152,310	171,830	717,040	720,860	720,900	101,730	321,940	66,000	57,600	2,250
2002,000	152,440	171,950	717,040	720,870	720,890	101,700	321,980	66,000	57,700	2,250
2002,200	152,630	172,030	717,050	720,870	720,900	101,690	322,030	66,000	57,700	2,250
2002,400	152,940	172,180	717,040	720,870	720,900	101,680	321,940	67,000	57,700	2,250
2002,600	153,170	172,330	717,050	720,860	720,900	101,670	321,980	67,000	57,700	2,250
2002,800	153,290	172,580	717,040	720,860	720,890	101,660	322,070	67,000	57,600	2,250
2003,000	153,420	172,800	717,040	720,860	720,890	101,660	321,980	67,000	57,600	2,270
2003,200	153,660	172,920	717,040	720,870	720,890	101,660	322,050	68,000	57,700	2,270
2003,400	153,970	173,020	717,050	720,870	720,900	101,660	321,950	68,000	57,700	2,270
2003,600	154,160	173,080	717,040	720,860	720,910	101,650	321,810	68,000	57,700	2,270
2003,800	154,280	173,200	717,040	720,870	720,900	101,650	321,820	68,000	57,600	2,250
2004,000	154,420	173,420	717,040	720,870	720,890	101,650	321,910	68,000	57,600	2,270
2004,200	154,720	173,660	717,040	720,860	720,900	101,650	321,940	69,000	57,600	2,270
2004,400	155,020	173,860	717,120	720,860	720,900	101,650	321,930	69,000	57,600	2,270
2004,600	155,190	173,940	717,060	720,870	720,910	101,660	321,870	69,000	57,500	2,270
2004,800	155,270	174,030	717,050	720,870	720,930	101,660	321,910	69,000	57,500	2,270
2005,000	155,420	174,180	717,040	720,860	720,910	101,660	321,900	69,000	57,500	2,270
2005,200	155,680	174,420	717,040	720,870	720,910	101,660	322,010	69,000	57,600	2,270
2005,400	156,030	174,670	717,020	720,870	720,900	101,660	322,190	70,000	57,600	2,270
2005,600	156,180	174,820	717,010	720,870	720,890	101,650	322,000	70,000	57,500	2,270
2005,800	156,240	174,900	717,020	720,870	720,890	101,650	322,010	70,000	57,500	2,270
2006,000	156,470	174,980	717,030	720,870	720,900	101,650	321,900	70,000	57,500	2,270
2006,200	156,720	175,110	717,030	720,870	720,920	101,650	321,900	70,000	57,500	2,270
2006,400	156,980	175,320	717,000	720,860	720,920	101,650	321,940	71,000	57,500	2,270
2006,600	157,120	175,510	717,030	720,860	720,900	101,650	321,970	71,000	57,500	2,270
2006,800	157,260	175,660	717,030	720,870	720,900	101,650	322,080	71,000	57,500	2,270
2007,000	157,470	175,800	717,030	720,870	720,900	101,650	322,130	71,000	57,400	2,270
2007,200	157,720	175,870	717,020	720,860	720,900	101,650	322,110	71,000	57,400	2,270
2007,400	157,940	175,930	717,020	720,870	720,910	101,650	322,220	72,000	57,500	2,270
2007,600	158,080	176,010	717,040	720,860	720,910	101,650	322,210	72,000	57,400	2,270
2007,800	158,260	176,280	717,120	720,870	720,930	101,650	322,160	72,000	57,400	2,270
2008,000	158,410	176,420	717,070	720,870	720,910	101,650	322,030	72,000	57,400	2,270
2008,200	158,690	176,610	717,050	720,880	720,910	101,650	322,220	73,000	57,400	2,270
2008,400	158,930	176,790	717,050	720,880	720,890	101,650	322,070	73,000	57,400	2,270
2008,600	159,030	176,860	717,050	720,890	720,900	101,650	322,020	73,000	57,400	2,270
2008,800	159,230	176,960	717,040	720,870	720,900	101,650	322,210	73,000	57,300	2,270
2009,000	159,490	177,110	717,180	720,870	720,920	101,650	322,230	73,000	57,400	2,270
2009,200	159,670	177,250	717,100	720,870	720,920	101,650	322,020	74,000	57,400	2,270
2009,400	159,950	177,570	717,060	720,860	720,900	101,650	322,010	74,000	57,500	2,270
2009,600	160,020	177,690	717,040	720,890	720,890	101,650	321,930	74,000	57,500	2,270
2009,800	160,130	177,770	717,070	720,880	720,880	101,650	321,990	74,000	57,400	2,270
2010,000	160,460	177,860	717,060	720,880	720,890	101,650	321,590	74,000	57,400	2,270
2010,200	160,690	177,910	717,050	720,870	720,890	101,650	321,270	75,000	57,400	2,270
2010,400	160,910	178,090	717,000	720,870	720,910	101,650	321,380	75,000	57,400	2,270
2010,600	161,070	178,370	717,020	720,870	720,900	101,650	321,430	75,000	57,500	2,270
2010,800	161,280	178,570	717,030	720,870	720,890	101,650	321,230	75,000	57,400	2,270
2011,000	161,620	178,690	718,070	720,870	720,910	101,650	321,520	75,000	57,400	2,270
2011,200	161,820	178,780	718,960	720,860	720,920	101,650	321,230	75,000	57,400	2,270
2011,400	161,940	178,850	719,220	720,870	720,910	101,650	321,440	76,000	57,400	2,270
2011,600	162,090	178,880	719,390	720,870	720,900	101,650	321,560	76,000	57,400	2,270
2011,800	162,290	179,120	718,640	720,870	720,900	101,650	321,560	76,000	57,400	2,270
2012,000	162,580	179,350	718,110	720,870	720,880	101,650	321,470	76,000	57,300	2,270
2012,200	162,820	179,620	717,660	720,870	720,890	101,650	321,140	76,000	57,400	2,270
2012,400	162,910	179,680	717,410	720,870	720,900	101,640	321,350	77,000	57,400	2,270
2012,600	163,000	179,720	717,030	720,870	720,880	101,650	321,250	77,000	57,400	2,270
2012,800	163,190	179,810	716,880	720,870	720,890	101,650	321,120	77,000	57,400	2,270
2013,000	163,480	179,940	716,800	720,880	720,890	101,650	321,050	77,000	57,400	2,270
2013,200	163,790	180,200	716,740	720,870	720,890	101,640	321,130	77,000	57,400	2,270
2013,400	163,870	180,400	716,570	720,870	720,910	101,650	321,140	78,000	57,500	2,270
2013,600	163,990	180,550	716,590	720,860	720,910	101,650	321,200	78,000	57,400	2,270
2013,800	164,170	180,630	716,470	720,860	720,900	101,650	321,210	78,000	57,400	2,270
2014,000	164,420	180,690	716,530	720,860	720,920	101,650	321,360	78,000	57,300	2,270
2014,200	164,700	180,820	716,540	720,850	720,920	101,640	321,190	79,000	57,300	2,270
2014,400	164,800	180,930	716,570	720,870	720,890	101,600	321,430	79,000	57,300	2,270
2014,600	164,910	181,020	716,660	720,870	720,890	101,620	321,390	79,000	57,300	2,270
2014,800	165,060	181,300	716,640	720,870	720,890	101,630	321,480	79,000	57,300	2,270
2015,000	165,230	181,410	716,580	720,880	720,890	101,630	321,610	79,000	57,200	2,270
2015,200	165,620	181,620	716,580	720,850	720,930	101,610	321,300	80,000	57,200	2,270
2015,400	165,740	181,660	716,630	720,860	720,900	101,600	321,410	80,000	57,300	2,270
2015,600	165,850	181,710	716,700	720,880	720,890	101,590	321,450	80,000	57,300	2,270
2015,800	166,030	181,820	716,830	720,880	720,900	101,590	321,460	80,000	57,300	2,270
2016,000	166,290	181,940	716,810	720,870	720,890	101,590	321,460	80,000	57,300	2,270
2016,200	166,580	182,230	716,870	720,870	720,880	101,600	321,430	81,000	57,200	2,270
2016,400	166,700	182,430	716,870	720,880	720,880	101,580	321,630	81,000	57,300	2,290
2016,600	166,790	182,520	716,880	720,890	720,890	101,570	321,580	81,000	57,300	2,290
2016,800	166,930	182,590	716,940	720,870	720,910	101,580	321,600	81,000	57,200	2,290
2017,000	167,230	182,620	716,930	720,880	720,900	101,570	321,570	81,000	57,200	2,290
2017,200	167,490	182,790	716,920	720,850	720,900	101,580	321,830	82,000	57,200	2,290
2017,400	167,630	182,870	716,970	720,850	720,900	101,590	321,850	82,000	57,200	2,290
2017,600	167,750	183,050	717,000	720,860	720,890	101,570	321,840	82,000	57,200	2,290
2017,800	167,830	183,230	716,990	720,870	720,900	101,570	321,810	82,000	57,200	2,290
2018,000	168,060	183,390	717,010	720,860	720,900	101,570	321,820	82,000	57,200	2,290
2018,200	168,370	183,550	716,990	720,840	720,900	101,550	321,890	82,000	57,200	2,290
2018,400	168,530	183,600	717,020	720,850	720,900	101,550	321,740	83,000	57,200	2,290
2018,600	168,600	183,630	717,040	720,880	720,900	101,540	321,680	83,000	57,200	2,290
2018,800	168,700	183,780	717,040	720,890	720,910	101,510	321,730	83,000	57,200	2,290
2019,000	168,800	183,990	717,040	720,890	720,910	101,490	321,730	84,000	57,200	2,290
2019,200	169,140	184,230	717,030	720,870	720,880	101,490	321,570	84,000	57,200	2,290
2019,400	169,350	184,370	717,040	720,890	720,890	101,490	321,730	84,000	57,100	2,290
2019,600	169,510	184,450	717,050	720,870	720,890	101,480	321,700	84,000	57,200	2,290
2019,800	169,610	184,500	717,050	720,880	720,900	101,480	321,790	84,000	57,200	2,290
2020,000	169,680	184,570	717,040	720,870	720,900	101,480	321,760	84,000	57,100	2,290
2020,200	169,960	184,790	717,040	720,850	720,890	101,480	321,670	85,000	57,100	2,290
2020,400	170,180	185,030	717,050	720,860	720,910	101,480	321,600	85,000	57,100	2,290
2020,600	170,390	185,120	717,050	720,880	720,910	101,480	321,630	85,000	57,100	2,290
2020,800	170,530	185,260	717,040	720,860	720,910	101,480	321,630	85,000	57,200	2,290
2021,000	170,610	185,370	717,060	720,870	720,910	101,480	321,710	85,000	57,100	2,290
2021,200	170,820	185,520	717,040	720,850	720,910	101,480	321,620	86,000	57,100	2,290
2021,400	171,020	185,540	717,040	720,870	720,920	101,480	321,710	86,000	57,100	2,290
2021,600	171,170	185,610	717,060	720,860	720,920	101,480	321,800	86,000	57,100	2,290
2021,800	171,390	185,710	717,050	720,860	720,900	101,480	321,810	86,000	57,100	2,290
2022,000	171,510	185,940	717,040	720,870	720,890	101,480	321,840	86,000	57,100	2,290
2022,200	171,620	186,200	717,040	720,860	720,890	101,480	321,790	87,000	57,100	2,290
2022,400	171,750	186,300	717,050	720,870	720,900	101,480	321,830	87,000	57,100	2,290
2022,600	171,920	186,380	717,060	720,880	720,890	101,480	321,900	87,000	57,100	2,290
2022,800	172,190	186,440	717,050	720,880	720,900	101,480	321,840	87,000	57,100	2,290
2023,000	172,390	186,570	717,060	720,890	720,890	101,480	321,700	87,000	57,100	2,290
2023,200	172,520	186,770	717,040	720,860	720,910	101,480	321,050	88,000	57,100	2,290
2023,400	172,590	186,880	718,290	720,870	720,900	101,480	320,770	88,000	57,100	2,290
2023,600	172,780	187,040	717,540	720,860	720,910	101,480	320,570	88,000	57,200	2,290
2023,800	173,000	187,210	717,230	720,860	720,890	101,480	320,530	88,000	57,200	2,270
2024,000	173,220	187,310	717,090	720,870	720,910	101,480	320,440	88,000	57,200	2,270
2024,200	173,430	187,430	717,030	720,850	720,900	101,480	320,340	88,000	57,200	2,270
2024,400	173,510	187,480	717,030	720,860	720,880	101,480	320,370	89,000	57,200	2,270
2024,600	173,580	187,610	717,030	720,870	720,880	101,480	320,380	89,000	57,200	2,270
2024,800	173,760	187,820	717,030	720,860	720,890	101,480	320,470	89,000	57,200	2,290
2025,000	173,950	188,000	717,030	720,860	720,910	101,480	320,450	90,000	57,200	2,290
2025,200	174,240	188,200	717,040	720,850	720,910	101,480	320,470	90,000	57,200	2,290
2025,400	174,380	188,310	717,120	720,870	720,900	101,480	320,520	90,000	57,200	2,290
2025,600	174,440	188,340	717,160	720,860	720,920	101,480	320,440	90,000	57,100	2,290
2025,800	174,540	188,380	717,170	720,870	720,910	101,480	320,380	90,000	57,100	2,290
2026,000	174,680	188,450	717,260	720,860	720,910	101,480	320,490	90,000	57,200	2,290
2026,200	174,970	188,680	717,190	720,860	720,890	101,480	320,090	91,000	57,200	2,290
2026,400	175,150	188,770	717,160	720,870	720,900	101,480	320,310	91,000	57,100	2,290
2026,600	175,280	188,980	717,140	720,870	720,900	101,480	320,400	91,000	57,100	2,290
2026,800	175,390	189,140	717,120	720,860	720,900	101,480	320,430	91,000	57,200	2,290
2027,000	175,510	189,250	717,090	720,870	720,900	101,480	320,420	91,000	57,100	2,290
2027,200	175,710	189,370	717,050	720,860	720,910	101,480	320,380	92,000	57,100	2,290
2027,400	175,920	189,420	717,050	720,860	720,910	101,480	320,360	92,000	57,100	2,290
2027,600	176,110	189,520	717,060	720,860	720,900	101,480	320,270	92,000	57,100	2,290
2027,800	176,270	189,690	717,080	720,870	720,920	101,480	320,340	92,000	57,100	2,290
2028,000	176,350	189,890	717,090	720,870	720,920	101,480	320,330	92,000	57,100	2,290
2028,200	176,500	190,080	717,120	720,850	720,910	101,480	320,400	93,000	57,100	2,290
2028,400	176,660	190,180	717,100	720,850	720,900	101,480	320,280	93,000	57,100	2,290
2028,600	176,850	190,240	717,070	720,860	720,890	101,480	320,190	93,000	57,100	2,290
2028,800	177,060	190,340	717,060	720,870	720,900	101,480	320,100	93,000	57,200	2,290
2029,000	177,200	190,390	717,090	720,850	720,910	101,480	320,030	93,000	57,200	2,290
2029,200	177,330	190,600	717,160	720,850	720,890	101,470	320,070	94,000	57,100	2,290
2029,400	177,390	190,800	717,330	720,870	720,890	101,470	320,110	94,000	57,100	2,290
2029,600	177,540	190,970	717,240	720,860	720,880	101,460	319,900	94,000	57,100	2,290
2029,800	177,760	191,090	717,140	720,870	720,910	101,450	319,430	94,000	57,200	2,290
2030,000	177,990	191,170	717,130	720,870	720,920	101,430	319,010	95,000	57,200	2,290
2030,200	178,180	191,260	717,170	720,860	720,910	101,440	318,750	95,000	57,200	2,290
2030,400	178,250	191,300	717,110	720,860	720,920	101,440	318,560	95,000	57,200	2,290
2030,600	178,300	191,370	717,090	720,860	720,900	101,430	318,520	95,000	57,200	2,270
2030,800	178,450	191,490	717,080	720,870	720,930	101,430	318,470	95,000	57,200	2,290
2031,000	178,640	191,700	717,500	720,870	720,900	101,420	318,350	96,000	57,200	2,290
2031,200	178,900	191,910	717,770	720,860	720,890	101,430	318,370	96,000	57,100	2,290
2031,400	179,100	192,040	717,340	720,860	720,880	101,430	318,260	96,000	57,100	2,290
2031,600	179,170	192,130	717,170	720,860	720,900	101,430	318,060	96,000	57,100	2,290
2031,800	179,250	192,170	717,090	720,870	720,880	101,420	318,020	96,000	57,100	2,290
2032,000	179,320	192,280	717,100	720,870	720,890	101,390	318,110	96,000	57,100	2,290
2032,200	179,580	192,410	717,190	720,870	720,900	101,360	318,240	97,000	57,100	2,290
2032,400	179,770	192,510	717,120	720,870	720,910	101,340	318,390	97,000	57,000	2,290
2032,600	179,950	192,640	717,100	720,870	720,900	101,380	318,490	97,000	57,000	2,290
2032,800	180,100	192,860	717,110	720,870	720,890	101,400	318,470	97,000	57,000	2,290
2033,000	180,170	193,020	717,100	720,860	720,910	101,380	318,640	97,000	57,000	2,290
2033,200	180,290	193,130	717,090	720,860	720,920	101,380	318,600	98,000	57,000	2,290
2033,400	180,350	193,160	717,130	720,870	720,910	101,370	318,680	98,000	56,900	2,290
2033,600	180,570	193,240	717,170	720,850	720,910	101,350	318,720	98,000	56,900	2,290
2033,800	180,810	193,330	717,170	720,870	720,900	101,340	318,620	98,000	56,900	2,290
2034,000	180,970	193,490	717,170	720,870	720,880	101,330	318,690	98,000	56,900	2,290
2034,200	181,110	193,700	717,260	720,870	720,890	101,330	318,860	99,000	56,900	2,290
2034,400	181,170	193,830	717,300	720,880	720,900	101,330	318,950	99,000	56,900	2,290
2034,600	181,230	193,970	717,240	720,890	720,900	101,320	318,940	99,000	56,900	2,290
2034,800	181,360	194,060	717,300	720,860	720,920	101,320	318,870	99,000	56,900	2,290
2035,000	181,540	194,120	717,420	720,870	720,920	101,320	319,010	100,000	56,900	2,290
2035,200	181,830	194,170	717,320	720,860	720,910	101,320	318,940	100,000	56,900	2,290
2035,400	181,970	194,250	717,440	720,860	720,910	101,320	319,050	100,000	56,900	2,290
2035,600	182,080	194,430	718,690	720,890	720,910	101,330	319,070	100,000	56,800	2,290
2035,800	182,140	194,630	719,200	720,870	720,910	101,320	319,020	100,000	56,900	2,290
2036,000	182,270	194,760	719,400	720,880	720,910	101,330	319,000	101,000	56,900	2,290
2036,200	182,510	194,920	719,460	720,860	720,900	101,320	319,160	101,000	56,900	2,290
2036,400	182,710	194,980	719,470	720,860	720,900	101,320	319,210	101,000	56,900	2,290
2036,600	182,900	195,030	718,700	720,870	720,910	101,320	319,260	101,000	56,800	2,290
2036,800	183,010	195,100	718,280	720,870	720,910	101,320	319,070	101,000	56,800	2,290
2037,000	183,080	195,200	718,110	720,870	720,890	101,310	318,990	102,000	56,900	2,290
2037,200	183,160	195,380	718,020	720,850	720,890	101,310	318,960	102,000	56,900	2,290
2037,400	183,300	195,470	718,020	720,860	720,910	101,310	318,950	102,000	56,900	2,290
2037,600	183,450	195,690	718,000	720,850	720,910	101,310	318,900	102,000	56,800	2,290
2037,800	183,650	195,860	718,000	720,860	720,890	101,310	318,900	102,000	56,800	2,290
2038,000	183,810	195,960	717,820	720,880	720,890	101,310	318,980	103,000	56,900	2,290
2038,200	183,970	196,040	717,370	720,870	720,880	101,310	318,950	103,000	56,900	2,290
2038,400	184,020	196,080	717,180	720,860	720,890	101,310	318,810	103,000	56,900	2,290
2038,600	184,070	196,180	717,110	720,890	720,900	101,310	318,900	103,000	56,900	2,290
2038,800	184,150	196,350	717,070	720,880	720,890	101,310	318,970	103,000	56,900	2,290
2039,000	184,310	196,490	717,050	720,870	720,890	101,310	318,890	103,000	56,900	2,290
2039,200	184,530	196,730	717,240	720,850	720,890	101,310	319,100	104,000	56,900	2,290
2039,400	184,720	196,810	717,130	720,860	720,900	101,310	319,150	104,000	56,900	2,290
2039,600	184,860	196,910	717,130	720,860	720,890	101,310	319,020	104,000	56,900	2,290
2039,800	184,950	196,950	717,090	720,860	720,890	101,310	319,000	104,000	56,800	2,290
2040,000	185,020	196,990	717,090	720,870	720,900	101,310	318,850	104,000	56,800	2,290
2040,200	185,170	197,090	717,150	720,860	720,930	101,310	318,970	105,000	56,900	2,290
2040,400	185,300	197,160	717,120	720,870	720,910	101,310	318,730	105,000	56,900	2,290
2040,600	185,470	197,330	717,150	720,880	720,920	101,310	318,700	105,000	56,900	2,290
2040,800	185,670	197,580	717,110	720,870	720,900	101,310	318,660	105,000	56,900	2,290
2041,000	185,820	197,700	717,170	720,860	720,920	101,310	318,720	106,000	56,900	2,290
2041,200	185,910	197,820	717,170	720,850	720,930	101,310	319,040	106,000	56,800	2,290
2041,400	185,960	197,890	717,370	720,870	720,910	101,310	318,930	106,000	56,800	2,290
2041,600	186,020	197,940	717,190	720,870	720,910	101,310	318,940	106,000	56,800	2,290
2041,800	186,140	197,970	717,120	720,860	720,910	101,310	319,180	106,000	56,700	2,290
2042,000	186,430	198,060	717,140	720,860	720,910	101,300	318,720	107,000	56,700	2,290
2042,200	186,610	198,190	717,200	720,870	720,890	101,290	318,510	107,000	56,900	2,290
2042,400	186,670	198,220	717,150	720,900	720,900	101,280	318,320	107,000	56,900	2,290
2042,600	186,820	198,440	717,230	720,890	720,910	101,270	318,240	107,000	56,900	2,290
2042,800	186,890	198,630	717,330	720,880	720,900	101,270	318,270	107,000	56,900	2,290
2043,000	186,990	198,770	717,370	720,870	720,910	101,260	318,530	108,000	56,800	2,290
2043,200	187,130	198,870	717,520	720,870	720,910	101,260	318,620	108,000	56,800	2,290
2043,400	187,230	198,910	717,530	720,870	720,920	101,260	318,780	108,000	56,800	2,290
2043,600	187,400	198,950	717,440	720,870	720,930	101,270	318,790	108,000	56,800	2,290
2043,800	187,580	199,030	717,510	720,870	720,920	101,260	318,910	108,000	56,800	2,290
2044,000	187,790	199,180	717,540	720,860	720,910	101,260	319,010	109,000	56,800	2,290
2044,200	187,860	199,360	717,380	720,880	720,910	101,260	319,120	109,000	56,800	2,290
2044,400	187,910	199,530	717,370	720,870	720,890	101,260	318,980	109,000	56,800	2,290
2044,600	187,970	199,660	717,630	720,870	720,910	101,270	319,000	109,000	56,700	2,290
2044,800	188,130	199,760	717,590	720,860	720,900	101,270	318,890	109,000	56,700	2,290
2045,000	188,350	199,890	717,500	720,850	720,910	101,260	318,910	109,000	56,800	2,290
2045,200	188,520	199,890	718,700	720,860	720,920	101,260	318,780	110,000	56,800	2,290
2045,400	188,660	199,910	719,120	720,870	720,920	101,270	318,780	110,000	56,800	2,290
2045,600	188,760	200,040	719,410	720,880	720,900	101,260	318,710	110,000	56,800	2,290
2045,800	188,810	200,240	719,460	720,870	720,890	101,260	318,640	111,000	56,700	2,290
2046,000	188,950	200,430	719,500	720,870	720,920	101,260	318,490	111,000	56,700	2,290
2046,200	189,060	200,560	719,540	720,870	720,950	101,270	318,580	111,000	56,700	2,290
2046,400	189,190	200,700	718,860	720,870	720,910	101,250	318,780	111,000	56,800	2,290
2046,600	189,370	200,750	718,280	720,890	720,910	101,200	318,710	111,000	56,800	2,290
2046,800	189,530	200,810	717,780	720,870	720,900	101,170	318,740	111,000	56,800	2,290
2047,000	189,710	200,910	717,340	720,870	720,910	101,210	319,010	112,000	56,800	2,290
2047,200	189,780	200,920	717,170	720,860	720,890	101,240	318,980	112,000	56,700	2,290
2047,400	189,810	200,980	717,090	720,850	720,920	101,260	318,960	112,000	56,700	2,290
2047,600	189,880	201,110	717,090	720,860	720,910	101,260	319,010	112,000	56,700	2,290
2047,800	189,990	201,270	717,130	720,870	720,900	101,220	318,930	112,000	56,700	2,290
2048,000	190,230	201,490	717,250	720,860	720,910	101,190	318,780	113,000	56,700	2,290
2048,200	190,410	201,610	717,160	720,850	720,900	101,170	318,840	113,000	56,700	2,310
2048,400	190,530	201,720	717,120	720,870	720,920	101,160	318,800	113,000	56,700	2,290
2048,600	190,660	201,750	717,120	720,870	720,910	101,160	318,710	113,000	56,700	2,290
2048,800	190,730	201,820	717,090	720,860	720,900	101,160	318,700	113,000	56,700	2,290
2049,000	190,790	201,910	717,100	720,870	720,900	101,160	318,870	114,000	56,700	2,290
2049,200	190,930	202,030	717,090	720,850	720,910	101,160	319,070	114,000	56,700	2,310
2049,400	191,010	202,190	717,060	720,870	720,910	101,150	319,040	114,000	56,700	2,310
2049,600	191,200	202,310	717,040	720,870	720,900	101,160	318,970	114,000	56,700	2,310
2049,800	191,480	202,550	717,040	720,870	720,920	101,150	319,000	114,000	56,700	2,310
2050,000	191,680	202,720	717,040	720,880	720,900	101,160	318,990	115,000	56,700	2,290
2050,200	191,730	202,750	717,040	720,880	720,910	101,160	319,190	115,000	56,700	2,310
2050,400	191,780	202,820	717,040	720,870	720,900	101,160	319,350	115,000	56,700	2,310
2050,600	191,900	202,920	717,040	720,870	720,880	101,150	319,310	115,000	56,700	2,290
2050,800	192,070	203,080	717,040	720,880	720,880	101,150	319,440	115,000	56,700	2,290
2051,000	192,240	203,230	717,040	720,840	720,890	101,150	319,460	115,000	56,600	2,310
2051,200	192,260	203,230	717,040	720,860	720,890	101,150	319,490	116,000	56,600	2,310
2051,400	192,420	203,340	717,040	720,860	720,880	101,160	319,500	116,000	56,700	2,310
2051,600	192,530	203,480	717,050	720,860	720,910	101,150	319,700	116,000	56,700	2,310
2051,800	192,590	203,560	717,040	720,860	720,920	101,150	319,770	117,000	56,600	2,310
2052,000	192,720	203,690	717,050	720,860	720,920	101,150	319,830	117,000	56,600	2,310
2052,200	192,740	203,710	717,040	720,870	720,930	101,150	319,820	117,000	56,600	2,310
2052,400	192,840	203,720	717,040	720,880	720,920	101,140	319,810	117,000	56,700	2,310
2052,600	193,000	203,790	717,040	720,870	720,910	101,140	319,820	117,000	56,700	2,310
2052,800	193,120	203,920	717,040	720,880	720,900	101,140	319,890	118,000	56,600	2,310
2053,000	193,340	204,170	717,050	720,870	720,900	101,140	320,110	118,000	56,600	2,310
2053,200	193,480	204,320	717,040	720,880	720,900	101,140	319,890	118,000	56,600	2,310
2053,400	193,570	204,470	717,060	720,870	720,890	101,140	319,850	118,000	56,600	2,310
2053,600	193,620	204,540	717,060	720,870	720,910	101,140	320,090	118,000	56,600	2,310
2053,800	193,660	204,610	717,060	720,860	720,920	101,140	320,150	118,000	56,600	2,310
2054,000	193,800	204,700	717,060	720,850	720,910	101,140	320,300	119,000	56,600	2,310
2054,200	193,910	204,730	717,050	720,850	720,890	101,140	320,240	119,000	56,600	2,310
2054,400	194,030	204,750	717,060	720,860	720,900	101,140	320,240	119,000	56,600	2,310
2054,600	194,210	204,890	717,060	720,870	720,900	101,140	320,320	119,000	56,700	2,310
2054,800	194,390	205,050	717,050	720,870	720,920	101,140	320,380	119,000	56,700	2,310
2055,000	194,540	205,280	717,050	720,870	720,900	101,140	320,250	120,000	56,600	2,310
2055,200	194,580	205,400	717,060	720,870	720,890	101,140	320,330	120,000	56,600	2,310
2055,400	194,620	205,490	717,060	720,880	720,910	101,140	320,350	120,000	56,600	2,310
2055,600	194,690	205,540	717,060	720,860	720,920	101,140	320,330	120,000	56,700	2,310
2055,800	194,750	205,590	717,060	720,890	720,910	101,140	320,420	120,000	56,700	2,310
2056,000	195,010	205,710	717,070	720,870	720,920	101,140	320,480	121,000	56,600	2,310
2056,200	195,120	205,740	717,060	720,870	720,910	101,140	320,540	121,000	56,600	2,310
2056,400	195,270	205,850	717,060	720,880	720,890	101,140	320,560	121,000	56,600	2,310
2056,600	195,410	205,940	717,090	720,870	720,900	101,140	320,520	121,000	56,700	2,310
2056,800	195,490	206,200	717,080	720,870	720,910	101,140	320,440	122,000	56,700	2,310
2057,000	195,570	206,360	717,110	720,830	720,900	101,140	320,680	122,000	56,500	2,310
2057,200	195,630	206,440	717,090	720,850	720,910	101,140	320,350	122,000	56,500	2,310
2057,400	195,770	206,500	717,070	720,850	720,890	101,140	320,220	122,000	56,500	2,310
2057,600	195,840	206,560	717,060	720,860	720,890	101,140	318,130	122,000	56,500	2,110
2057,800	195,890	206,590	717,050	720,850	720,880	101,140	314,810	122,000	41,300	2,110
2058,000	196,050	206,650	717,110	720,850	720,870	101,130	311,860	123,000	41,300	0,550
2058,200	196,090	206,670	717,120	720,860	720,870	101,130	309,990	123,000	8,300	0,550
2058,400	196,130	206,660	717,190	720,850	720,870	101,140	309,040	123,000	8,300	0,060
2058,600	196,130	206,680	717,250	720,860	720,870	101,140	309,170	123,000	1,100	0,060
2058,800	196,130	206,650	717,240	720,870	720,870	101,140	309,770	123,000	1,100	0,000
2059,000	196,130	206,660	717,120	720,860	720,870	101,140	310,510	124,000	0,400	0,000
2059,200	196,060	206,630	717,070	720,860	720,870	101,140	311,240	124,000	0,400	0,000
2059,400	196,010	206,520	717,100	720,860	720,870	101,140	311,690	124,000	0,300	0,000
2059,600	195,860	206,410	717,080	720,860	720,870	101,140	312,060	124,000	0,300	0,000
2059,800	195,720	206,050	717,060	720,870	720,880	101,120	312,470	125,000	0,300	0,000
2060,000	195,650	205,800	717,130	720,870	720,880	101,130	312,900	125,000	0,300	0,000
2060,200	195,490	205,370	717,110	720,870	720,870	101,120	313,220	125,000	0,200	0,000
2060,400	195,200	204,980	717,140	720,860	720,870	101,120	313,430	125,000	0,200	0,000
2060,600	194,890	204,500	717,130	720,860	720,870	101,100	313,670	125,000	0,200	0,000
2060,800	194,680	204,020	717,080	720,860	720,870	101,100	313,830	125,000	0,200	0,000
2061,000	194,430	203,440	717,070	720,860	720,870	101,100	313,880	126,000	0,200	0,000
2061,200	194,030	202,850	717,090	720,850	720,870	101,050	314,010	126,000	0,200	0,000
2061,400	193,740	202,240	717,400	720,850	720,870	101,040	314,290	126,000	0,200	0,000
2061,600	193,320	201,540	718,640	720,860	720,870	101,070	314,270	126,000	0,200	0,000
2061,800	192,940	200,940	719,160	720,860	720,870	101,070	314,380	127,000	0,200	0,000
2062,000	192,570	200,340	719,380	720,860	720,870	101,040	314,600	127,000	0,200	0,000
2062,200	192,070	199,590	719,430	720,860	720,870	101,030	314,660	127,000	0,200	0,000
2062,400	191,640	198,840	718,710	720,870	720,870	101,020	314,630	127,000	0,100	0,000
2062,600	191,190	198,150	717,710	720,850	720,880	101,010	314,730	127,000	0,100	0,000
2062,800	190,800	197,410	717,310	720,860	720,870	101,000	314,830	127,000	0,100	0,000
2063,000	190,320	196,670	717,140	720,860	720,880	101,000	314,940	128,000	0,100	0,000
2063,200	189,850	195,870	717,080	720,860	720,880	100,990	315,040	128,000	0,100	0,000
2063,400	189,310	195,090	717,050	720,860	720,870	100,990	315,010	128,000	0,100	0,000
2063,600	188,840	194,270	717,040	720,860	720,870	100,990	315,120	128,000	0,100	0,000
2063,800	188,300	193,530	717,040	720,860	720,870	100,990	315,140	129,000	0,100	0,000
2064,000	187,820	192,740	717,030	720,860	720,880	100,990	315,260	129,000	0,100	0,000
2064,200	187,310	191,910	717,030	720,850	720,880	100,990	315,140	129,000	0,100	0,000
2064,400	186,800	191,140	717,030	720,850	720,870	100,990	315,140	129,000	0,100	0,000
2064,600	186,290	190,290	717,050	720,860	720,870	100,990	315,270	129,000	0,100	0,000
2064,800	185,740	189,510	717,040	720,860	720,870	100,990	315,380	129,000	0,100	0,000
2065,000	185,280	188,800	717,060	720,850	720,880	100,990	315,240	130,000	0,100	0,000
2065,200	184,760	187,990	717,050	720,860	720,880	100,990	315,320	130,000	0,100	0,000
2065,400	184,280	187,170	717,040	720,860	720,880	101,000	315,380	130,000	0,100	0,000
2065,600	183,690	186,420	717,040	720,860	720,870	101,000	315,390	131,000	0,100	0,000
2065,800	183,210	185,650	717,040	720,860	720,870	101,000	315,560	131,000	0,100	0,000
2066,000	182,690	184,890	717,050	720,860	720,870	100,990	315,500	131,000	0,100	0,000
2066,200	182,210	184,130	717,050	720,860	720,870	100,990	315,600	131,000	0,100	0,000
2066,400	181,640	183,310	717,040	720,870	720,870	101,000	315,630	131,000	0,100	0,000
2066,600	181,190	182,550	717,040	720,870	720,870	100,990	315,670	131,000	0,100	0,000
2066,800	180,650	181,800	717,040	720,850	720,870	100,990	315,740	132,000	0,100	0,000
2067,000	180,130	181,140	717,040	720,860	720,880	100,990	315,790	132,000	0,100	0,000
2067,200	179,630	180,370	717,040	720,860	720,870	100,990	315,880	132,000	0,100	0,000
2067,400	179,090	179,650	717,040	720,860	720,870	100,980	315,920	132,000	0,100	0,000
2067,600	178,590	178,890	717,040	720,860	720,870	100,980	316,030	132,000	0,100	0,000
2067,800	178,000	178,170	717,040	720,850	720,870	100,980	315,980	132,000	0,100	0,000
2068,000	177,590	177,480	717,040	720,860	720,870	100,970	315,860	133,000	0,100	0,000
2068,200	177,000	176,700	717,040	720,860	720,880	100,970	315,850	133,000	0,100	0,000
2068,400	176,500	176,000	717,040	720,860	720,880	100,970	315,980	133,000	0,100	0,000
2068,600	175,910	175,300	717,040	720,860	720,870	100,970	316,000	133,000	0,100	0,000
2068,800	175,500	174,550	717,090	720,870	720,880	100,970	316,190	134,000	0,100	0,000
2069,000	174,990	173,840	717,150	720,850	720,880	100,970	316,140	134,000	0,100	0,000
2069,200	174,500	173,250	717,100	720,850	720,880	100,970	316,170	134,000	0,100	0,000
2069,400	173,950	172,570	717,090	720,860	720,870	100,970	316,290	134,000	0,100	0,000
2069,600	173,460	171,800	717,080	720,860	720,870	100,980	316,200	134,000	0,100	0,000
2069,800	172,950	171,140	717,060	720,860	720,880	100,970	316,160	134,000	0,100	0,000
2070,000	172,510	170,540	717,080	720,860	720,880	100,970	316,270	135,000	0,100	0,000
2070,200	172,020	169,830	717,260	720,870	720,870	100,970	316,320	135,000	0,100	0,000
2070,400	171,530	169,170	717,140	720,870	720,870	100,970	316,290	135,000	0,100	0,000
2070,600	171,030	168,590	717,070	720,870	720,870	100,970	316,500	135,000	0,100	0,000
2070,800	170,530	167,940	717,060	720,860	720,870	100,970	316,630	136,000	0,100	0,000
2071,000	170,050	167,420	717,050	720,850	720,880	100,970	316,640	136,000	0,100	0,000
2071,200	169,580	166,770	717,040	720,860	720,880	100,970	316,560	136,000	0,100	0,000
2071,400	169,120	166,120	717,040	720,860	720,880	100,970	316,500	136,000	0,100	0,000
2071,600	168,660	165,540	717,050	720,860	720,880	100,970	316,590	136,000	0,100	0,000
2071,800	168,220	164,930	717,090	720,870	720,890	100,970	316,260	137,000	0,100	0,000
2072,000	167,890	164,380	717,070	720,860	720,880	100,970	316,560	137,000	0,100	0,000
2072,200	167,380	163,820	717,080	720,860	720,880	100,970	316,620	137,000	0,100	0,000
2072,400	167,010	163,210	717,300	720,870	720,870	100,970	316,830	137,000	0,100	0,000
2072,600	166,480	162,660	718,590	720,870	720,870	100,970	316,890	138,000	0,100	0,000
2072,800	166,110	162,080	719,190	720,850	720,880	100,970	316,490	138,000	0,100	0,000
2073,000	165,470	161,400	719,370	720,860	720,880	100,970	316,840	138,000	0,100	0,000
2073,200	165,030	160,810	718,780	720,860	720,880	100,970	316,960	138,000	0,100	0,000
2073,400	164,530	160,190	718,020	720,860	720,870	100,970	316,910	138,000	0,100	0,000
2073,600	164,090	159,550	717,430	720,870	720,870	100,950	316,810	138,000	0,100	0,000
2073,800	163,730	159,110	717,190	720,860	720,880	100,960	316,750	139,000	0,100	0,000
2074,000	163,280	158,530	717,100	720,860	720,880	100,960	316,760	139,000	0,100	0,000
2074,200	162,720	158,020	717,090	720,860	720,870	100,960	316,920	139,000	0,100	0,000
2074,400	162,300	157,450	717,060	720,860	720,870	100,960	316,890	139,000	0,000	0,000
2074,600	161,910	156,970	717,040	720,860	720,880	100,960	316,970	139,000	0,000	0,000
2074,800	161,510	156,420	717,040	720,840	720,880	100,950	316,900	139,000	0,100	0,000
2075,000	161,060	155,910	717,040	720,850	720,880	100,950	316,910	140,000	0,100	0,000
2075,200	160,590	155,330	717,040	720,860	720,870	100,940	316,890	140,000	0,000	0,000
2075,400	160,200	154,880	717,080	720,870	720,880	100,940	316,960	140,000	0,000	0,000
2075,600	159,740	154,330	717,060	720,850	720,870	100,940	317,260	140,000	0,100	0,000
2075,800	159,390	153,930	717,070	720,840	720,880	100,940	317,510	141,000	0,100	0,000
2076,000	158,960	153,340	717,070	720,850	720,880	100,940	317,680	141,000	0,100	0,000
2076,200	158,520	152,940	717,060	720,860	720,870	100,940	317,610	141,000	0,100	0,000
2076,400	158,230	152,410	717,100	720,870	720,870	100,940	317,590	141,000	0,100	0,000
2076,600	157,970	152,100	717,350	720,860	720,870	100,940	317,810	141,000	0,100	0,000
2076,800	157,680	151,800	717,360	720,830	720,880	100,900	317,840	141,000	0,100	0,000
2077,000	157,020	151,240	717,250	720,850	720,880	100,910	317,890	142,000	0,100	0,000
2077,200	156,580	150,600	717,270	720,860	720,880	100,930	317,730	142,000	0,000	0,000
2077,400	156,210	150,150	717,370	720,860	720,880	100,930	317,730	142,000	0,000	0,000
2077,600	155,750	149,600	717,540	720,870	720,870	100,940	317,700	142,000	0,000	0,000
2077,800	155,480	149,270	717,530	720,840	720,870	100,900	317,690	143,000	0,000	0,000
2078,000	154,980	148,720	717,600	720,860	720,870	100,860	317,690	143,000	0,000	0,000
2078,200	154,610	148,310	717,650	720,860	720,870	100,890	317,840	143,000	0,000	0,000
2078,400	154,260	147,860	717,660	720,860	720,870	100,860	317,830	143,000	0,000	0,000
2078,600	153,850	147,430	717,610	720,860	720,870	100,840	317,830	143,000	0,000	0,000
2078,800	153,570	147,030	717,490	720,840	720,880	100,830	318,050	144,000	0,100	0,000
2079,000	153,160	146,570	717,360	720,850	720,880	100,830	317,960	144,000	0,100	0,000
2079,200	152,760	146,190	717,340	720,860	720,880	100,830	317,870	144,000	0,100	0,000
2079,400	152,480	145,700	717,520	720,860	720,880	100,830	317,820	144,000	0,000	0,000
2079,600	152,030	145,320	717,770	720,860	720,870	100,830	317,850	145,000	0,000	0,000
2079,800	151,730	144,910	717,820	720,860	720,880	100,820	317,920	145,000	0,100	0,000
2080,000	151,380	144,520	717,790	720,860	720,870	100,820	317,960	145,000	0,100	0,000
2080,200	150,940	144,030	717,750	720,870	720,880	100,820	317,930	145,000	0,000	0,000
2080,400	150,630	143,630	717,780	720,860	720,870	100,820	317,960	145,000	0,000	0,000
2080,600	150,240	143,300	717,820	720,850	720,870	100,820	317,980	145,000	0,000	0,000
2080,800	149,890	142,880	717,650	720,850	720,870	100,820	317,830	146,000	0,000	0,000
2081,000	149,600	142,540	717,620	720,850	720,870	100,830	317,910	146,000	0,100	0,000
2081,200	149,190	142,100	717,730	720,860	720,870	100,820	317,960	146,000	0,100	0,000
2081,400	148,830	141,710	717,810	720,870	720,870	100,820	318,070	146,000	0,100	0,000
2081,600	148,560	141,280	717,760	720,870	720,880	100,820	318,050	147,000	0,100	0,000
2081,800	148,190	140,930	717,660	720,860	720,880	100,820	318,150	147,000	0,000	0,000
2082,000	147,860	140,600	717,540	720,850	720,880	100,810	318,160	147,000	0,000	0,000
2082,200	147,550	140,120	717,720	720,860	720,880	100,810	318,220	147,000	0,100	0,000
2082,400	147,100	139,750	717,830	720,850	720,870	100,810	318,110	147,000	0,100	0,000
2082,600	146,830	139,520	717,930	720,850	720,870	100,810	318,060	147,000	0,100	0,000
2082,800	146,560	139,100	718,650	720,860	720,880	100,810	318,350	148,000	0,100	0,000
2083,000	146,100	138,760	718,690	720,860	720,880	100,810	318,290	148,000	0,000	0,000
2083,200	145,840	138,480	718,280	720,850	720,880	100,810	318,250	148,000	0,000	0,000
2083,400	145,520	138,050	718,110	720,860	720,870	100,810	318,350	148,000	0,100	0,000
2083,600	145,140	137,750	718,040	720,860	720,880	100,810	318,310	148,000	0,100	0,000
2083,800	144,950	137,480	718,010	720,850	720,880	100,810	318,370	148,000	0,000	0,000
2084,000	144,590	137,080	717,890	720,860	720,870	100,810	318,320	149,000	0,000	0,000
2084,200	144,210	136,790	717,440	720,860	720,870	100,810	318,230	149,000	0,100	0,000
2084,400	143,930	136,450	717,220	720,870	720,880	100,810	318,300	149,000	0,100	0,000
2084,600	143,630	136,050	717,340	720,870	720,870	100,810	318,290	150,000	0,000	0,000
2084,800	143,340	135,830	717,650	720,850	720,870	100,810	318,430	150,000	0,000	0,000
2085,000	143,040	135,480	717,390	720,860	720,870	100,810	318,380	150,000	0,000	0,000
2085,200	142,780	135,070	717,300	720,870	720,870	100,810	318,440	150,000	0,000	0,000
2085,400	142,310	134,800	718,200	720,860	720,880	100,810	318,540	150,000	0,100	0,000
2085,600	142,040	134,490	718,160	720,860	720,870	100,810	318,470	150,000	0,100	0,000
2085,800	141,840	134,120	717,530	720,860	720,880	100,810	318,490	151,000	0,100	0,000
2086,000	141,450	133,860	717,280	720,860	720,870	100,810	318,340	151,000	0,000	0,000
